Repository: YouXinze/DESBERT

[READEME.txt](https://github.com/user-attachments/files/29331972/READEME.txt)

# DES Property Prediction with Mixture Representation & Chemical Language Model

This repository contains the implementation of our paper:

**"Leveraging Mixture Representation Design and Chemical Language Model for Property Prediction of Deep Eutectic Solvents"**



Deep eutectic solvents (DESs) have emerged as a promising class of solvents with exceptional structural tunability and excellent solvation capacity, whereas the vast chemical space and limited experimental data available make their rational screening extremely challenging. In this study, chemical language models pre-trained on large-scale unlabeled molecules are constructed to predict four key physicochemical properties of DESs. Multiple mixture representation strategies are designed to capture the interactive features between individual DES components, among which a novel CNN‑integrated mole‑weighted latent‑vector method proves the most effective. By hierarchically comparing the performance of models pre-trained on subsets of varying scales, the optimal pre-training data sizes are carefully determined for distinct DES property prediction tasks. Moreover, the influence of different data splitting strategies (random and mixtures out) on model performance is assessed. Based on these systematic comparisons, the optimal BERT models achieve notably superior performance compared to benchmark models in literature.


Due to the large size of the pre-training dataset and the virtual screening dataset, we provide these datasets in https://doi.org/10.5281/zenodo.20844169.

File: MP/data/DES_Smiles.csv (part 1 of 5)
Index,Smiles1,Smiles2,molar1,molar2,DES melting temperature,Smiles,,groups
0,CCn1cc[n+](C)c1.[Cl-],C[N+](C)(C)CCO.[Cl-],0.1,0.9,525.7,CCn1cc[n+](C)c1.[Cl-].C[N+](C)(C)CCO.[Cl-],.,0
1,CCn1cc[n+](C)c1.[Cl-],C[N+](C)(C)CCO.[Cl-],0.102,0.898,525.6,CCn1cc[n+](C)c1.[Cl-].C[N+](C)(C)CCO.[Cl-],.,0
2,CCn1cc[n+](C)c1.[Cl-],C[N+](C)(C)CCO.[Cl-],0.202,0.798,478.8,CCn1cc[n+](C)c1.[Cl-].C[N+](C)(C)CCO.[Cl-],.,0
3,CCn1cc[n+](C)c1.[Cl-],C[N+](C)(C)CCO.[Cl-],0.203,0.797,478.9,CCn1cc[n+](C)c1.[Cl-].C[N+](C)(C)CCO.[Cl-],.,0
4,CCn1cc[n+](C)c1.[Cl-],C[N+](C)(C)CCO.[Cl-],0.301,0.699,425.5,CCn1cc[n+](C)c1.[Cl-].C[N+](C)(C)CCO.[Cl-],.,0
5,CCn1cc[n+](C)c1.[Cl-],C[N+](C)(C)CCO.[Cl-],0.302,0.698,427.6,CCn1cc[n+](C)c1.[Cl-].C[N+](C)(C)CCO.[Cl-],.,0
6,CCn1cc[n+](C)c1.[Cl-],C[N+](C)(C)CCO.[Cl-],0.399,0.601,377.5,CCn1cc[n+](C)c1.[Cl-].C[N+](C)(C)CCO.[Cl-],.,0
7,CCn1cc[n+](C)c1.[Cl-],C[N+](C)(C)CCO.[Cl-],0.4,0.6,377,CCn1cc[n+](C)c1.[Cl-].C[N+](C)(C)CCO.[Cl-],.,0
8,CCn1cc[n+](C)c1.[Cl-],C[N+](C)(C)CCO.[Cl-],0.499,0.501,337.1,CCn1cc[n+](C)c1.[Cl-].C[N+](C)(C)CCO.[Cl-],.,0
9,CCn1cc[n+](C)c1.[Cl-],C[N+](C)(C)CCO.[Cl-],0.503,0.497,337.1,CCn1cc[n+](C)c1.[Cl-].C[N+](C)(C)CCO.[Cl-],.,0
10,CCn1cc[n+](C)c1.[Cl-],C[N+](C)(C)CCO.[Cl-],0.599,0.401,303.5,CCn1cc[n+](C)c1.[Cl-].C[N+](C)(C)CCO.[Cl-],.,0
11,CCn1cc[n+](C)c1.[Cl-],C[N+](C)(C)CCO.[Cl-],0.6,0.4,303.4,CCn1cc[n+](C)c1.[Cl-].C[N+](C)(C)CCO.[Cl-],.,0
12,CCn1cc[n+](C)c1.[Cl-],C[N+](C)(C)CCO.[Cl-],0.699,0.301,322.5,CCn1cc[n+](C)c1.[Cl-].C[N+](C)(C)CCO.[Cl-],.,0
13,CCn1cc[n+](C)c1.[Cl-],C[N+](C)(C)CCO.[Cl-],0.701,0.299,321.5,CCn1cc[n+](C)c1.[Cl-].C[N+](C)(C)CCO.[Cl-],.,0
14,CCn1cc[n+](C)c1.[Cl-],C[N+](C)(C)CCO.[Cl-],0.798,0.202,333.4,CCn1cc[n+](C)c1.[Cl-].C[N+](C)(C)CCO.[Cl-],.,0
15,CCn1cc[n+](C)c1.[Cl-],C[N+](C)(C)CCO.[Cl-],0.8,0.2,334.3,CCn1cc[n+](C)c1.[Cl-].C[N+](C)(C)CCO.[Cl-],.,0
16,CCn1cc[n+](C)c1.[Cl-],C[N+](C)(C)CCO.[Cl-],0.897,0.103,344.1,CCn1cc[n+](C)c1.[Cl-].C[N+](C)(C)CCO.[Cl-],.,0
17,CCn1cc[n+](C)c1.[Cl-],C[N+](C)(C)CCO.[Cl-],0.9,0.1,343.5,CCn1cc[n+](C)c1.[Cl-].C[N+](C)(C)CCO.[Cl-],.,0
18,C[n+]1ccn(CCO)c1.[Cl-],C[N+](C)(C)CCO.[Cl-],0.101,0.899,517.4,C[n+]1ccn(CCO)c1.[Cl-].C[N+](C)(C)CCO.[Cl-],.,1
19,C[n+]1ccn(CCO)c1.[Cl-],C[N+](C)(C)CCO.[Cl-],0.201,0.799,473.6,C[n+]1ccn(CCO)c1.[Cl-].C[N+](C)(C)CCO.[Cl-],.,1
20,C[n+]1ccn(CCO)c1.[Cl-],C[N+](C)(C)CCO.[Cl-],0.203,0.797,473.9,C[n+]1ccn(CCO)c1.[Cl-].C[N+](C)(C)CCO.[Cl-],.,1
21,C[n+]1ccn(CCO)c1.[Cl-],C[N+](C)(C)CCO.[Cl-],0.301,0.699,403.2,C[n+]1ccn(CCO)c1.[Cl-].C[N+](C)(C)CCO.[Cl-],.,1
22,C[n+]1ccn(CCO)c1.[Cl-],C[N+](C)(C)CCO.[Cl-],0.4,0.6,351.7,C[n+]1ccn(CCO)c1.[Cl-].C[N+](C)(C)CCO.[Cl-],.,1
23,C[n+]1ccn(CCO)c1.[Cl-],C[N+](C)(C)CCO.[Cl-],0.499,0.501,323.5,C[n+]1ccn(CCO)c1.[Cl-].C[N+](C)(C)CCO.[Cl-],.,1
24,C[n+]1ccn(CCO)c1.[Cl-],C[N+](C)(C)CCO.[Cl-],0.501,0.499,323.5,C[n+]1ccn(CCO)c1.[Cl-].C[N+](C)(C)CCO.[Cl-],.,1
25,C[n+]1ccn(CCO)c1.[Cl-],C[N+](C)(C)CCO.[Cl-],0.6,0.4,333.7,C[n+]1ccn(CCO)c1.[Cl-].C[N+](C)(C)CCO.[Cl-],.,1
26,C[n+]1ccn(CCO)c1.[Cl-],C[N+](C)(C)CCO.[Cl-],0.602,0.398,333.5,C[n+]1ccn(CCO)c1.[Cl-].C[N+](C)(C)CCO.[Cl-],.,1
27,C[n+]1ccn(CCO)c1.[Cl-],C[N+](C)(C)CCO.[Cl-],0.698,0.302,340.5,C[n+]1ccn(CCO)c1.[Cl-].C[N+](C)(C)CCO.[Cl-],.,1
28,C[n+]1ccn(CCO)c1.[Cl-],C[N+](C)(C)CCO.[Cl-],0.699,0.301,340.9,C[n+]1ccn(CCO)c1.[Cl-].C[N+](C)(C)CCO.[Cl-],.,1
29,C[n+]1ccn(CCO)c1.[Cl-],C[N+](C)(C)CCO.[Cl-],0.799,0.201,345.5,C[n+]1ccn(CCO)c1.[Cl-].C[N+](C)(C)CCO.[Cl-],.,1
30,C[n+]1ccn(CCO)c1.[Cl-],C[N+](C)(C)CCO.[Cl-],0.8,0.2,346.1,C[n+]1ccn(CCO)c1.[Cl-].C[N+](C)(C)CCO.[Cl-],.,1
31,C[n+]1ccn(CCO)c1.[Cl-],C[N+](C)(C)CCO.[Cl-],0.898,0.102,352.6,C[n+]1ccn(CCO)c1.[Cl-].C[N+](C)(C)CCO.[Cl-],.,1
32,C[n+]1ccn(CCO)c1.[Cl-],C[N+](C)(C)CCO.[Cl-],0.9,0.1,352.8,C[n+]1ccn(CCO)c1.[Cl-].C[N+](C)(C)CCO.[Cl-],.,1
33,CCCC[N+]1(C)CCCC1.[Cl-],C[N+](C)(C)CCO.[Cl-],0.055,0.945,560.7,CCCC[N+]1(C)CCCC1.[Cl-].C[N+](C)(C)CCO.[Cl-],.,2
34,CCCC[N+]1(C)CCCC1.[Cl-],C[N+](C)(C)CCO.[Cl-],0.09,0.91,546.4,CCCC[N+]1(C)CCCC1.[Cl-].C[N+](C)(C)CCO.[Cl-],.,2
35,CCCC[N+]1(C)CCCC1.[Cl-],C[N+](C)(C)CCO.[Cl-],0.133,0.867,528.9,CCCC[N+]1(C)CCCC1.[Cl-].C[N+](C)(C)CCO.[Cl-],.,2
36,CCCC[N+]1(C)CCCC1.[Cl-],C[N+](C)(C)CCO.[Cl-],0.195,0.805,493.5,CCCC[N+]1(C)CCCC1.[Cl-].C[N+](C)(C)CCO.[Cl-],.,2
37,CCCC[N+]1(C)CCCC1.[Cl-],C[N+](C)(C)CCO.[Cl-],0.2,0.8,493.5,CCCC[N+]1(C)CCCC1.[Cl-].C[N+](C)(C)CCO.[Cl-],.,2
38,CCCC[N+]1(C)CCCC1.[Cl-],C[N+](C)(C)CCO.[Cl-],0.283,0.717,456.6,CCCC[N+]1(C)CCCC1.[Cl-].C[N+](C)(C)CCO.[Cl-],.,2
39,CCCC[N+]1(C)CCCC1.[Cl-],C[N+](C)(C)CCO.[Cl-],0.285,0.715,456.7,CCCC[N+]1(C)CCCC1.[Cl-].C[N+](C)(C)CCO.[Cl-],.,2
40,CCCC[N+]1(C)CCCC1.[Cl-],C[N+](C)(C)CCO.[Cl-],0.374,0.626,419.9,CCCC[N+]1(C)CCCC1.[Cl-].C[N+](C)(C)CCO.[Cl-],.,2
41,CCCC[N+]1(C)CCCC1.[Cl-],C[N+](C)(C)CCO.[Cl-],0.378,0.622,419.6,CCCC[N+]1(C)CCCC1.[Cl-].C[N+](C)(C)CCO.[Cl-],.,2
42,CCCC[N+]1(C)CCCC1.[Cl-],C[N+](C)(C)CCO.[Cl-],0.463,0.537,430,CCCC[N+]1(C)CCCC1.[Cl-].C[N+](C)(C)CCO.[Cl-],.,2
43,CCCC[N+]1(C)CCCC1.[Cl-],C[N+](C)(C)CCO.[Cl-],0.477,0.523,429.4,CCCC[N+]1(C)CCCC1.[Cl-].C[N+](C)(C)CCO.[Cl-],.,2
44,CCCC[N+]1(C)CCCC1.[Cl-],C[N+](C)(C)CCO.[Cl-],0.569,0.431,437.3,CCCC[N+]1(C)CCCC1.[Cl-].C[N+](C)(C)CCO.[Cl-],.,2
45,CCCC[N+]1(C)CCCC1.[Cl-],C[N+](C)(C)CCO.[Cl-],0.572,0.428,437.8,CCCC[N+]1(C)CCCC1.[Cl-].C[N+](C)(C)CCO.[Cl-],.,2
46,CCCC[N+]1(C)CCCC1.[Cl-],C[N+](C)(C)CCO.[Cl-],0.677,0.323,445.9,CCCC[N+]1(C)CCCC1.[Cl-].C[N+](C)(C)CCO.[Cl-],.,2
47,CCCC[N+]1(C)CCCC1.[Cl-],C[N+](C)(C)CCO.[Cl-],0.685,0.315,445.5,CCCC[N+]1(C)CCCC1.[Cl-].C[N+](C)(C)CCO.[Cl-],.,2
48,CCCC[N+]1(C)CCCC1.[Cl-],C[N+](C)(C)CCO.[Cl-],0.788,0.212,458.6,CCCC[N+]1(C)CCCC1.[Cl-].C[N+](C)(C)CCO.[Cl-],.,2
49,CCCC[N+]1(C)CCCC1.[Cl-],C[N+](C)(C)CCO.[Cl-],0.789,0.211,458.6,CCCC[N+]1(C)CCCC1.[Cl-].C[N+](C)(C)CCO.[Cl-],.,2
50,CCCC[N+]1(C)CCCC1.[Cl-],C[N+](C)(C)CCO.[Cl-],0.878,0.122,463.3,CCCC[N+]1(C)CCCC1.[Cl-].C[N+](C)(C)CCO.[Cl-],.,2
51,CCCC[N+]1(C)CCCC1.[Cl-],C[N+](C)(C)CCO.[Cl-],0.88,0.12,463.4,CCCC[N+]1(C)CCCC1.[Cl-].C[N+](C)(C)CCO.[Cl-],.,2
52,CCCC[n+]1ccccc1.[Cl-],C[N+](C)(C)CCO.[Cl-],0.102,0.898,543.6,CCCC[n+]1ccccc1.[Cl-].C[N+](C)(C)CCO.[Cl-],.,3
53,CCCC[n+]1ccccc1.[Cl-],C[N+](C)(C)CCO.[Cl-],0.152,0.848,523.7,CCCC[n+]1ccccc1.[Cl-].C[N+](C)(C)CCO.[Cl-],.,3
54,CCCC[n+]1ccccc1.[Cl-],C[N+](C)(C)CCO.[Cl-],0.199,0.801,503.1,CCCC[n+]1ccccc1.[Cl-].C[N+](C)(C)CCO.[Cl-],.,3
55,CCCC[n+]1ccccc1.[Cl-],C[N+](C)(C)CCO.[Cl-],0.23,0.77,483.6,CCCC[n+]1ccccc1.[Cl-].C[N+](C)(C)CCO.[Cl-],.,3
56,CCCC[n+]1ccccc1.[Cl-],C[N+](C)(C)CCO.[Cl-],0.301,0.699,463.6,CCCC[n+]1ccccc1.[Cl-].C[N+](C)(C)CCO.[Cl-],.,3
57,CCCC[n+]1ccccc1.[Cl-],C[N+](C)(C)CCO.[Cl-],0.349,0.651,443.1,CCCC[n+]1ccccc1.[Cl-].C[N+](C)(C)CCO.[Cl-],.,3
58,CCCC[n+]1ccccc1.[Cl-],C[N+](C)(C)CCO.[Cl-],0.402,0.598,418.9,CCCC[n+]1ccccc1.[Cl-].C[N+](C)(C)CCO.[Cl-],.,3
59,CCCC[n+]1ccccc1.[Cl-],C[N+](C)(C)CCO.[Cl-],0.45,0.55,403.4,CCCC[n+]1ccccc1.[Cl-].C[N+](C)(C)CCO.[Cl-],.,3
60,CCCC[n+]1ccccc1.[Cl-],C[N+](C)(C)CCO.[Cl-],0.502,0.498,386.6,CCCC[n+]1ccccc1.[Cl-].C[N+](C)(C)CCO.[Cl-],.,3
61,CCCC[n+]1ccccc1.[Cl-],C[N+](C)(C)CCO.[Cl-],0.551,0.449,373.9,CCCC[n+]1ccccc1.[Cl-].C[N+](C)(C)CCO.[Cl-],.,3
62,CCCC[n+]1ccccc1.[Cl-],C[N+](C)(C)CCO.[Cl-],0.601,0.399,363.32,CCCC[n+]1ccccc1.[Cl-].C[N+](C)(C)CCO.[Cl-],.,3
63,CCCC[n+]1ccccc1.[Cl-],C[N+](C)(C)CCO.[Cl-],0.649,0.351,368.52,CCCC[n+]1ccccc1.[Cl-].C[N+](C)(C)CCO.[Cl-],.,3
64,CCCC[n+]1ccccc1.[Cl-],C[N+](C)(C)CCO.[Cl-],0.697,0.303,375.15,CCCC[n+]1ccccc1.[Cl-].C[N+](C)(C)CCO.[Cl-],.,3
65,CCCC[n+]1ccccc1.[Cl-],C[N+](C)(C)CCO.[Cl-],0.749,0.251,384.48,CCCC[n+]1ccccc1.[Cl-].C[N+](C)(C)CCO.[Cl-],.,3
66,CCCC[n+]1ccccc1.[Cl-],C[N+](C)(C)CCO.[Cl-],0.798,0.202,387.58,CCCC[n+]1ccccc1.[Cl-].C[N+](C)(C)CCO.[Cl-],.,3
67,CCCC[n+]1ccccc1.[Cl-],C[N+](C)(C)CCO.[Cl-],0.85,0.15,393.78,CCCC[n+]1ccccc1.[Cl-].C[N+](C)(C)CCO.[Cl-],.,3
68,CCCC[n+]1ccccc1.[Cl-],C[N+](C)(C)CCO.[Cl-],0.899,0.101,397.98,CCCC[n+]1ccccc1.[Cl-].C[N+](C)(C)CCO.[Cl-],.,3
69,CCCC[n+]1ccccc1.[Cl-],C[N+](C)(C)CCO.[Cl-],0.95,0.05,403.55,CCCC[n+]1ccccc1.[Cl-].C[N+](C)(C)CCO.[Cl-],.,3
70,CC(=O)[O-].C[N+](C)(C)CCO,C[N+](C)(C)CCO.[Cl-],0.06,0.94,557.2,CC(=O)[O-].C[N+](C)(C)CCO.C[N+](C)(C)CCO.[Cl-],.,4
71,CC(=O)[O-].C[N+](C)(C)CCO,C[N+](C)(C)CCO.[Cl-],0.098,0.902,535.6,CC(=O)[O-].C[N+](C)(C)CCO.C[N+](C)(C)CCO.[Cl-],.,4
72,CC(=O)[O-].C[N+](C)(C)CCO,C[N+](C)(C)CCO.[Cl-],0.1,0.9,535.5,CC(=O)[O-].C[N+](C)(C)CCO.C[N+](C)(C)CCO.[Cl-],.,4
73,CC(=O)[O-].C[N+](C)(C)CCO,C[N+](C)(C)CCO.[Cl-],0.159,0.841,498.7,CC(=O)[O-].C[N+](C)(C)CCO.C[N+](C)(C)CCO.[Cl-],.,4
74,CC(=O)[O-].C[N+](C)(C)CCO,C[N+](C)(C)CCO.[Cl-],0.215,0.785,471.4,CC(=O)[O-].C[N+](C)(C)CCO.C[N+](C)(C)CCO.[Cl-],.,4
75,CC(=O)[O-].C[N+](C)(C)CCO,C[N+](C)(C)CCO.[Cl-],0.246,0.754,459.4,CC(=O)[O-].C[N+](C)(C)CCO.C[N+](C)(C)CCO.[Cl-],.,4
76,CC(=O)[O-].C[N+](C)(C)CCO,C[N+](C)(C)CCO.[Cl-],0.332,0.668,416.7,CC(=O)[O-].C[N+](C)(C)CCO.C[N+](C)(C)CCO.[Cl-],.,4
77,CC(=O)[O-].C[N+](C)(C)CCO,C[N+](C)(C)CCO.[Cl-],0.333,0.667,415.5,CC(=O)[O-].C[N+](C)(C)CCO.C[N+](C)(C)CCO.[Cl-],.,4
78,CC(=O)[O-].C[N+](C)(C)CCO,C[N+](C)(C)CCO.[Cl-],0.399,0.601,383.6,CC(=O)[O-].C[N+](C)(C)CCO.C[N+](C)(C)CCO.[Cl-],.,4
79,CC(=O)[O-].C[N+](C)(C)CCO,C[N+](C)(C)CCO.[Cl-],0.4,0.6,382.9,CC(=O)[O-].C[N+](C)(C)CCO.C[N+](C)(C)CCO.[Cl-],.,4
80,CC(=O)[O-].C[N+](C)(C)CCO,C[N+](C)(C)CCO.[Cl-],0.499,0.501,340.8,CC(=O)[O-].C[N+](C)(C)CCO.C[N+](C)(C)CCO.[Cl-],.,4
81,CC(=O)[O-].C[N+](C)(C)CCO,C[N+](C)(C)CCO.[Cl-],0.592,0.408,313.6,CC(=O)[O-].C[N+](C)(C)CCO.C[N+](C)(C)CCO.[Cl-],.,4
82,CC(=O)[O-].C[N+](C)(C)CCO,C[N+](C)(C)CCO.[Cl-],0.594,0.406,313.3,CC(=O)[O-].C[N+](C)(C)CCO.C[N+](C)(C)CCO.[Cl-],.,4
83,CC(=O)[O-].C[N+](C)(C)CCO,C[N+](C)(C)CCO.[Cl-],0.698,0.302,323.6,CC(=O)[O-].C[N+](C)(C)CCO.C[N+](C)(C)CCO.[Cl-],.,4
84,CC(=O)[O-].C[N+](C)(C)CCO,C[N+](C)(C)CCO.[Cl-],0.802,0.198,338.9,CC(=O)[O-].C[N+](C)(C)CCO.C[N+](C)(C)CCO.[Cl-],.,4
85,CC(=O)[O-].C[N+](C)(C)CCO,C[N+](C)(C)CCO.[Cl-],0.881,0.119,353.5,CC(=O)[O-].C[N+](C)(C)CCO.C[N+](C)(C)CCO.[Cl-],.,4
86,CC(=O)[O-].C[N+](C)(C)CCO,NC(N)=O,0.333333333,0.666666667,291.15,CC(=O)[O-].C[N+](C)(C)CCO.NC(N)=O,.,5
87,COCC[N+](C)(C)C.[Cl-],C[N+](C)(C)CCO.[Cl-],0.101,0.899,553.1,COCC[N+](C)(C)C.[Cl-].C[N+](C)(C)CCO.[Cl-],.,6
88,COCC[N+](C)(C)C.[Cl-],C[N+](C)(C)CCO.[Cl-],0.2,0.8,523,COCC[N+](C)(C)C.[Cl-].C[N+](C)(C)CCO.[Cl-],.,6
89,COCC[N+](C)(C)C.[Cl-],C[N+](C)(C)CCO.[Cl-],0.303,0.697,491.2,COCC[N+](C)(C)C.[Cl-].C[N+](C)(C)CCO.[Cl-],.,6
90,COCC[N+](C)(C)C.[Cl-],C[N+](C)(C)CCO.[Cl-],0.401,0.599,453.7,COCC[N+](C)(C)C.[Cl-].C[N+](C)(C)CCO.[Cl-],.,6
91,COCC[N+](C)(C)C.[Cl-],C[N+](C)(C)CCO.[Cl-],0.502,0.498,411.7,COCC[N+](C)(C)C.[Cl-].C[N+](C)(C)CCO.[Cl-],.,6
92,COCC[N+](C)(C)C.[Cl-],C[N+](C)(C)CCO.[Cl-],0.601,0.399,416.4,COCC[N+](C)(C)C.[Cl-].C[N+](C)(C)CCO.[Cl-],.,6
93,COCC[N+](C)(C)C.[Cl-],C[N+](C)(C)CCO.[Cl-],0.699,0.301,417.7,COCC[N+](C)(C)C.[Cl-].C[N+](C)(C)CCO.[Cl-],.,6
94,COCC[N+](C)(C)C.[Cl-],C[N+](C)(C)CCO.[Cl-],0.852,0.148,433.3,COCC[N+](C)(C)C.[Cl-].C[N+](C)(C)CCO.[Cl-],.,6
95,COCC[N+](C)(C)C.[Cl-],C[N+](C)(C)CCO.[Cl-],0.894,0.106,433.1,COCC[N+](C)(C)C.[Cl-].C[N+](C)(C)CCO.[Cl-],.,6
96,C[N+](C)(C)C.[Cl-],[Cl-].[NH4+],0.1,0.9,597.88,C[N+](C)(C)C.[Cl-].[Cl-].[NH4+],.,7
97,C[N+](C)(C)C.[Cl-],[Cl-].[NH4+],0.201,0.799,573.78,C[N+](C)(C)C.[Cl-].[Cl-].[NH4+],.,7
98,C[N+](C)(C)C.[Cl-],[Cl-].[NH4+],0.301,0.699,527.35,C[N+](C)(C)C.[Cl-].[Cl-].[NH4+],.,7
99,C[N+](C)(C)C.[Cl-],[Cl-].[NH4+],0.4,0.6,497.82,C[N+](C)(C)C.[Cl-].[Cl-].[NH4+],.,7
100,C[N+](C)(C)C.[Cl-],[Cl-].[NH4+],0.499,0.501,518.9,C[N+](C)(C)C.[Cl-].[Cl-].[NH4+],.,7
101,C[N+](C)(C)C.[Cl-],[Cl-].[NH4+],0.6,0.4,540.6,C[N+](C)(C)C.[Cl-].[Cl-].[NH4+],.,7
102,C[N+](C)(C)C.[Cl-],[Cl-].[NH4+],0.7,0.3,552.2,C[N+](C)(C)C.[Cl-].[Cl-].[NH4+],.,7
103,C[N+](C)(C)C.[Cl-],[Cl-].[NH4+],0.801,0.199,565.6,C[N+](C)(C)C.[Cl-].[Cl-].[NH4+],.,7
104,C[N+](C)(C)C.[Cl-],[Cl-].[NH4+],0.9,0.1,593.8,C[N+](C)(C)C.[Cl-].[Cl-].[NH4+],.,7
105,C[N+](C)(C)C.[Cl-],[Cl-].[NH4+],0.945,0.055,601.7,C[N+](C)(C)C.[Cl-].[Cl-].[NH4+],.,7
106,CC[N+](CC)(CC)CC.[Cl-],C[N+](C)(C)C.[Cl-],0.054,0.946,601.9,CC[N+](CC)(CC)CC.[Cl-].C[N+](C)(C)C.[Cl-],.,8
107,CC[N+](CC)(CC)CC.[Cl-],C[N+](C)(C)C.[Cl-],0.1,0.9,596.4,CC[N+](CC)(CC)CC.[Cl-].C[N+](C)(C)C.[Cl-],.,8
108,CC[N+](CC)(CC)CC.[Cl-],C[N+](C)(C)C.[Cl-],0.199,0.801,563.1,CC[N+](CC)(CC)CC.[Cl-].C[N+](C)(C)C.[Cl-],.,8
109,CC[N+](CC)(CC)CC.[Cl-],C[N+](C)(C)C.[Cl-],0.304,0.696,532.3,CC[N+](CC)(CC)CC.[Cl-].C[N+](C)(C)C.[Cl-],.,8
110,CC[N+](CC)(CC)CC.[Cl-],C[N+](C)(C)C.[Cl-],0.401,0.599,507.7,CC[N+](CC)(CC)CC.[Cl-].C[N+](C)(C)C.[Cl-],.,8
111,CC[N+](CC)(CC)CC.[Cl-],C[N+](C)(C)C.[Cl-],0.5,0.5,475.7,CC[N+](CC)(CC)CC.[Cl-].C[N+](C)(C)C.[Cl-],.,8
112,CC[N+](CC)(CC)CC.[Cl-],C[N+](C)(C)C.[Cl-],0.6,0.4,447.7,CC[N+](CC)(CC)CC.[Cl-].C[N+](C)(C)C.[Cl-],.,8
113,CC[N+](CC)(CC)CC.[Cl-],C[N+](C)(C)C.[Cl-],0.7,0.3,459,CC[N+](CC)(CC)CC.[Cl-].C[N+](C)(C)C.[Cl-],.,8
114,CC[N+](CC)(CC)CC.[Cl-],C[N+](C)(C)C.[Cl-],0.8,0.2,490.9,CC[N+](CC)(CC)CC.[Cl-].C[N+](C)(C)C.[Cl-],.,8
115,CC[N+](CC)(CC)CC.[Cl-],C[N+](C)(C)C.[Cl-],0.889,0.111,512.9,CC[N+](CC)(CC)CC.[Cl-].C[N+](C)(C)C.[Cl-],.,8
116,CC[N+](CC)(CC)CC.[Cl-],C[N+](C)(C)C.[Cl-],0.932,0.068,520.9,CC[N+](CC)(CC)CC.[Cl-].C[N+](C)(C)C.[Cl-],.,8
117,CC[N+](CC)(CC)CC.[Cl-],C[N+](C)(C)CCO.[Cl-],0.062,0.938,568.7,CC[N+](CC)(CC)CC.[Cl-].C[N+](C)(C)CCO.[Cl-],.,9
118,CC[N+](CC)(CC)CC.[Cl-],C[N+](C)(C)CCO.[Cl-],0.086,0.914,564,CC[N+](CC)(CC)CC.[Cl-].C[N+](C)(C)CCO.[Cl-],.,9
119,CC[N+](CC)(CC)CC.[Cl-],C[N+](C)(C)CCO.[Cl-],0.153,0.847,558.7,CC[N+](CC)(CC)CC.[Cl-].C[N+](C)(C)CCO.[Cl-],.,9
120,CC[N+](CC)(CC)CC.[Cl-],C[N+](C)(C)CCO.[Cl-],0.206,0.794,548.4,CC[N+](CC)(CC)CC.[Cl-].C[N+](C)(C)CCO.[Cl-],.,9
121,CC[N+](CC)(CC)CC.[Cl-],C[N+](C)(C)CCO.[Cl-],0.27,0.73,540.8,CC[N+](CC)(CC)CC.[Cl-].C[N+](C)(C)CCO.[Cl-],.,9
122,CC[N+](CC)(CC)CC.[Cl-],C[N+](C)(C)CCO.[Cl-],0.316,0.684,532.6,CC[N+](CC)(CC)CC.[Cl-].C[N+](C)(C)CCO.[Cl-],.,9
123,CC[N+](CC)(CC)CC.[Cl-],C[N+](C)(C)CCO.[Cl-],0.358,0.642,522.3,CC[N+](CC)(CC)CC.[Cl-].C[N+](C)(C)CCO.[Cl-],.,9
124,CC[N+](CC)(CC)CC.[Cl-],C[N+](C)(C)CCO.[Cl-],0.404,0.596,515.8,CC[N+](CC)(CC)CC.[Cl-].C[N+](C)(C)CCO.[Cl-],.,9
125,CC[N+](CC)(CC)CC.[Cl-],C[N+](C)(C)CCO.[Cl-],0.503,0.497,503.3,CC[N+](CC)(CC)CC.[Cl-].C[N+](C)(C)CCO.[Cl-],.,9
126,CC[N+](CC)(CC)CC.[Cl-],C[N+](C)(C)CCO.[Cl-],0.597,0.403,514.6,CC[N+](CC)(CC)CC.[Cl-].C[N+](C)(C)CCO.[Cl-],.,9
127,CC[N+](CC)(CC)CC.[Cl-],C[N+](C)(C)CCO.[Cl-],0.688,0.312,526.4,CC[N+](CC)(CC)CC.[Cl-].C[N+](C)(C)CCO.[Cl-],.,9
128,CC[N+](CC)(CC)CC.[Cl-],C[N+](C)(C)CCO.[Cl-],0.796,0.204,530.4,CC[N+](CC)(CC)CC.[Cl-].C[N+](C)(C)CCO.[Cl-],.,9
129,CC[N+](CC)(CC)CC.[Cl-],C[N+](C)(C)CCO.[Cl-],0.878,0.122,534.5,CC[N+](CC)(CC)CC.[Cl-].C[N+](C)(C)CCO.[Cl-],.,9
130,CCC[N+](CCC)(CCC)CCC.[Cl-],C[N+](C)(C)C.[Cl-],0.051,0.949,603,CCC[N+](CCC)(CCC)CCC.[Cl-].C[N+](C)(C)C.[Cl-],.,10
131,CCC[N+](CCC)(CCC)CCC.[Cl-],C[N+](C)(C)C.[Cl-],0.101,0.899,589.2,CCC[N+](CCC)(CCC)CCC.[Cl-].C[N+](C)(C)C.[Cl-],.,10
132,CCC[N+](CCC)(CCC)CCC.[Cl-],C[N+](C)(C)C.[Cl-],0.202,0.798,551.8,CCC[N+](CCC)(CCC)CCC.[Cl-].C[N+](C)(C)C.[Cl-],.,10
133,CCC[N+](CCC)(CCC)CCC.[Cl-],C[N+](C)(C)C.[Cl-],0.301,0.699,515.2,CCC[N+](CCC)(CCC)CCC.[Cl-].C[N+](C)(C)C.[Cl-],.,10
134,CCC[N+](CCC)(CCC)CCC.[Cl-],C[N+](C)(C)C.[Cl-],0.4,0.6,465.5,CCC[N+](CCC)(CCC)CCC.[Cl-].C[N+](C)(C)C.[Cl-],.,10
135,CCC[N+](CCC)(CCC)CCC.[Cl-],C[N+](C)(C)C.[Cl-],0.498,0.502,421.5,CCC[N+](CCC)(CCC)CCC.[Cl-].C[N+](C)(C)C.[Cl-],.,10
136,CCC[N+](CCC)(CCC)CCC.[Cl-],C[N+](C)(C)C.[Cl-],0.599,0.401,360.7,CCC[N+](CCC)(CCC)CCC.[Cl-].C[N+](C)(C)C.[Cl-],.,10
137,CCC[N+](CCC)(CCC)CCC.[Cl-],C[N+](C)(C)C.[Cl-],0.697,0.303,405.6,CCC[N+](CCC)(CCC)CCC.[Cl-].C[N+](C)(C)C.[Cl-],.,10
138,CCC[N+](CCC)(CCC)CCC.[Cl-],C[N+](C)(C)C.[Cl-],0.798,0.202,439.8,CCC[N+](CCC)(CCC)CCC.[Cl-].C[N+](C)(C)C.[Cl-],.,10
139,CCC[N+](CCC)(CCC)CCC.[Cl-],C[N+](C)(C)C.[Cl-],0.897,0.103,477.5,CCC[N+](CCC)(CCC)CCC.[Cl-].C[N+](C)(C)C.[Cl-],.,10
140,CCC[N+](CCC)(CCC)CCC.[Cl-],C[N+](C)(C)C.[Cl-],0.945,0.055,489.7,CCC[N+](CCC)(CCC)CCC.[Cl-].C[N+](C)(C)C.[Cl-],.,10
141,CCC[N+](CCC)(CCC)CCC.[Cl-],C[N+](C)(C)CCO.[Cl-],0.049,0.951,573.4,CCC[N+](CCC)(CCC)CCC.[Cl-].C[N+](C)(C)CCO.[Cl-],.,11
142,CCC[N+](CCC)(CCC)CCC.[Cl-],C[N+](C)(C)CCO.[Cl-],0.118,0.882,563.2,CCC[N+](CCC)(CCC)CCC.[Cl-].C[N+](C)(C)CCO.[Cl-],.,11
143,CCC[N+](CCC)(CCC)CCC.[Cl-],C[N+](C)(C)CCO.[Cl-],0.216,0.784,542.9,CCC[N+](CCC)(CCC)CCC.[Cl-].C[N+](C)(C)CCO.[Cl-],.,11
144,CCC[N+](CCC)(CCC)CCC.[Cl-],C[N+](C)(C)CCO.[Cl-],0.245,0.755,531.7,CCC[N+](CCC)(CCC)CCC.[Cl-].C[N+](C)(C)CCO.[Cl-],.,11
145,CCC[N+](CCC)(CCC)CCC.[Cl-],C[N+](C)(C)CCO.[Cl-],0.292,0.708,518.8,CCC[N+](CCC)(CCC)CCC.[Cl-].C[N+](C)(C)CCO.[Cl-],.,11
146,CCC[N+](CCC)(CCC)CCC.[Cl-],C[N+](C)(C)CCO.[Cl-],0.379,0.621,497.7,CCC[N+](CCC)(CCC)CCC.[Cl-].C[N+](C)(C)CCO.[Cl-],.,11
147,CCC[N+](CCC)(CCC)CCC.[Cl-],C[N+](C)(C)CCO.[Cl-],0.489,0.511,478.2,CCC[N+](CCC)(CCC)CCC.[Cl-].C[N+](C)(C)CCO.[Cl-],.,11
148,CCC[N+](CCC)(CCC)CCC.[Cl-],C[N+](C)(C)CCO.[Cl-],0.596,0.404,484.8,CCC[N+](CCC)(CCC)CCC.[Cl-].C[N+](C)(C)CCO.[Cl-],.,11
149,CCC[N+](CCC)(CCC)CCC.[Cl-],C[N+](C)(C)CCO.[Cl-],0.707,0.293,490.9,CCC[N+](CCC)(CCC)CCC.[Cl-].C[N+](C)(C)CCO.[Cl-],.,11
150,CCC[N+](CCC)(CCC)CCC.[Cl-],C[N+](C)(C)CCO.[Cl-],0.8,0.2,496.6,CCC[N+](CCC)(CCC)CCC.[Cl-].C[N+](C)(C)CCO.[Cl-],.,11
151,CCC[N+](CCC)(CCC)CCC.[Cl-],C[N+](C)(C)CCO.[Cl-],0.899,0.101,500.4,CCC[N+](CCC)(CCC)CCC.[Cl-].C[N+](C)(C)CCO.[Cl-],.,11
152,CCCC[N+](CCCC)(CCCC)CCCC.[Br-],O=C(O)CC(=O)O,0.5,0.5,255.17,CCCC[N+](CCCC)(CCCC)CCCC.[Br-].O=C(O)CC(=O)O,.,12
153,CCCC[N+](CCCC)(CCCC)CCCC.[Br-],O=C(O)C(=O)O,0.5,0.5,250.99,CCCC[N+](CCCC)(CCCC)CCCC.[Br-].O=C(O)C(=O)O,.,13
154,CCCC[N+](CCCC)(CCCC)CCCC.[Cl-],NC(=[NH2+])NCCC[C@H](N)C(=O)[O-],0.857142857,0.142857143,298.22,CCCC[N+](CCCC)(CCCC)CCCC.[Cl-].NC(=[NH2+])NCCC[C@H](N)C(=O)[O-],.,14
155,CCCC[N+](CCCC)(CCCC)CCCC.[Cl-],NC(=[NH2+])NCCC[C@H](N)C(=O)[O-],0.875,0.125,299.55,CCCC[N+](CCCC)(CCCC)CCCC.[Cl-].NC(=[NH2+])NCCC[C@H](N)C(=O)[O-],.,14
156,CCCC[N+](CCCC)(CCCC)CCCC.[Cl-],NC(=[NH2+])NCCC[C@H](N)C(=O)[O-],0.888888889,0.111111111,299.31,CCCC[N+](CCCC)(CCCC)CCCC.[Cl-].NC(=[NH2+])NCCC[C@H](N)C(=O)[O-],.,14
157,CCCC[N+](CCCC)(CCCC)CCCC.[Cl-],[NH3+][C@@H](CC(=O)O)C(=O)[O-],0.9,0.1,298.23,CCCC[N+](CCCC)(CCCC)CCCC.[Cl-].[NH3+][C@@H](CC(=O)O)C(=O)[O-],.,15
158,CCCC[N+](CCCC)(CCCC)CCCC.[Cl-],[NH3+][C@@H](CC(=O)O)C(=O)[O-],0.909090909,0.090909091,305.96,CCCC[N+](CCCC)(CCCC)CCCC.[Cl-].[NH3+][C@@H](CC(=O)O)C(=O)[O-],.,15
159,CCCC[N+](CCCC)(CCCC)CCCC.[Cl-],[NH3+][C@@H](CC(=O)O)C(=O)[O-],0.916666667,0.083333333,304.93,CCCC[N+](CCCC)(CCCC)CCCC.[Cl-].[NH3+][C@@H](CC(=O)O)C(=O)[O-],.,15
160,CCCC[N+](CCCC)(CCCC)CCCC.[Cl-],C[N+](C)(C)CCO.[Cl-],0.094,0.906,518.3,CCCC[N+](CCCC)(CCCC)CCCC.[Cl-].C[N+](C)(C)CCO.[Cl-],.,16
161,CCCC[N+](CCCC)(CCCC)CCCC.[Cl-],C[N+](C)(C)CCO.[Cl-],0.099,0.901,520.4,CCCC[N+](CCCC)(CCCC)CCCC.[Cl-].C[N+](C)(C)CCO.[Cl-],.,16
162,CCCC[N+](CCCC)(CCCC)CCCC.[Cl-],C[N+](C)(C)CCO.[Cl-],0.197,0.803,471.2,CCCC[N+](CCCC)(CCCC)CCCC.[Cl-].C[N+](C)(C)CCO.[Cl-],.,16
163,CCCC[N+](CCCC)(CCCC)CCCC.[Cl-],C[N+](C)(C)CCO.[Cl-],0.304,0.696,421.4,CCCC[N+](CCCC)(CCCC)CCCC.[Cl-].C[N+](C)(C)CCO.[Cl-],.,16
164,CCCC[N+](CCCC)(CCCC)CCCC.[Cl-],C[N+](C)(C)CCO.[Cl-],0.308,0.692,422.7,CCCC[N+](CCCC)(CCCC)CCCC.[Cl-].C[N+](C)(C)CCO.[Cl-],.,16
165,CCCC[N+](CCCC)(CCCC)CCCC.[Cl-],C[N+](C)(C)CCO.[Cl-],0.394,0.606,368.4,CCCC[N+](CCCC)(CCCC)CCCC.[Cl-].C[N+](C)(C)CCO.[Cl-],.,16
166,CCCC[N+](CCCC)(CCCC)CCCC.[Cl-],C[N+](C)(C)CCO.[Cl-],0.51,0.49,316.3,CCCC[N+](CCCC)(CCCC)CCCC.[Cl-].C[N+](C)(C)CCO.[Cl-],.,16
167,CCCC[N+](CCCC)(CCCC)CCCC.[Cl-],C[N+](C)(C)CCO.[Cl-],0.512,0.488,317.7,CCCC[N+](CCCC)(CCCC)CCCC.[Cl-].C[N+](C)(C)CCO.[Cl-],.,16
168,CCCC[N+](CCCC)(CCCC)CCCC.[Cl-],C[N+](C)(C)CCO.[Cl-],0.575,0.425,326.9,CCCC[N+](CCCC)(CCCC)CCCC.[Cl-].C[N+](C)(C)CCO.[Cl-],.,16
169,CCCC[N+](CCCC)(CCCC)CCCC.[Cl-],C[N+](C)(C)CCO.[Cl-],0.588,0.412,328.3,CCCC[N+](CCCC)(CCCC)CCCC.[Cl-].C[N+](C)(C)CCO.[Cl-],.,16
170,CCCC[N+](CCCC)(CCCC)CCCC.[Cl-],C[N+](C)(C)CCO.[Cl-],0.704,0.296,331.6,CCCC[N+](CCCC)(CCCC)CCCC.[Cl-].C[N+](C)(C)CCO.[Cl-],.,16
171,CCCC[N+](CCCC)(CCCC)CCCC.[Cl-],C[N+](C)(C)CCO.[Cl-],0.711,0.289,333.3,CCCC[N+](CCCC)(CCCC)CCCC.[Cl-].C[N+](C)(C)CCO.[Cl-],.,16
172,CCCC[N+](CCCC)(CCCC)CCCC.[Cl-],C[N+](C)(C)CCO.[Cl-],0.809,0.191,341.3,CCCC[N+](CCCC)(CCCC)CCCC.[Cl-].C[N+](C)(C)CCO.[Cl-],.,16
173,CCCC[N+](CCCC)(CCCC)CCCC.[Cl-],C[N+](C)(C)CCO.[Cl-],0.811,0.189,340.9,CCCC[N+](CCCC)(CCCC)CCCC.[Cl-].C[N+](C)(C)CCO.[Cl-],.,16
174,CCCC[N+](CCCC)(CCCC)CCCC.[Cl-],C[N+](C)(C)CCO.[Cl-],0.875,0.125,341.3,CCCC[N+](CCCC)(CCCC)CCCC.[Cl-].C[N+](C)(C)CCO.[Cl-],.,16
175,CCCC[N+](CCCC)(CCCC)CCCC.[Cl-],C[N+](C)(C)CCO.[Cl-],0.886,0.114,341.6,CCCC[N+](CCCC)(CCCC)CCCC.[Cl-].C[N+](C)(C)CCO.[Cl-],.,16
176,CCCC[N+](CCCC)(CCCC)CCCC.[Cl-],[NH3+][C@@H](CCC(=O)O)C(=O)[O-],0.888888889,0.111111111,303.7,CCCC[N+](CCCC)(CCCC)CCCC.[Cl-].[NH3+][C@@H](CCC(=O)O)C(=O)[O-],.,17
177,CCCC[N+](CCCC)(CCCC)CCCC.[Cl-],[NH3+][C@@H](CCC(=O)O)C(=O)[O-],0.9,0.1,302.41,CCCC[N+](CCCC)(CCCC)CCCC.[Cl-].[NH3+][C@@H](CCC(=O)O)C(=O)[O-],.,17
178,CCCC[N+](CCCC)(CCCC)CCCC.[Cl-],[NH3+][C@@H](CCC(=O)O)C(=O)[O-],0.909090909,0.090909091,302.01,CCCC[N+](CCCC)(CCCC)CCCC.[Cl-].[NH3+][C@@H](CCC(=O)O)C(=O)[O-],.,17
179,CCCC[N+](CCCC)(CCCC)CCCC.[Cl-],CSCC[C@H]([NH3+])C(=O)[O-],0.9,0.1,299.12,CCCC[N+](CCCC)(CCCC)CCCC.[Cl-].CSCC[C@H]([NH3+])C(=O)[O-],.,18
180,CCCC[N+](CCCC)(CCCC)CCCC.[Cl-],CSCC[C@H]([NH3+])C(=O)[O-],0.909090909,0.090909091,297.41,CCCC[N+](CCCC)(CCCC)CCCC.[Cl-].CSCC[C@H]([NH3+])C(=O)[O-],.,18
181,CCCC[N+](CCCC)(CCCC)CCCC.[Cl-],CSCC[C@H]([NH3+])C(=O)[O-],0.916666667,0.083333333,292.26,CCCC[N+](CCCC)(CCCC)CCCC.[Cl-].CSCC[C@H]([NH3+])C(=O)[O-],.,18
182,CCCC[N+](CCCC)(CCCC)CCCC.[Cl-],[NH3+][C@@H](CO)C(=O)[O-],0.888888889,0.111111111,298.06,CCCC[N+](CCCC)(CCCC)CCCC.[Cl-].[NH3+][C@@H](CO)C(=O)[O-],.,19
183,CCCC[N+](CCCC)(CCCC)CCCC.[Cl-],[NH3+][C@@H](CO)C(=O)[O-],0.9,0.1,299.53,CCCC[N+](CCCC)(CCCC)CCCC.[Cl-].[NH3+][C@@H](CO)C(=O)[O-],.,19
184,CCCC[N+](CCCC)(CCCC)CCCC.[Cl-],[NH3+][C@@H](CO)C(=O)[O-],0.909090909,0.090909091,303.56,CCCC[N+](CCCC)(CCCC)CCCC.[Cl-].[NH3+][C@@H](CO)C(=O)[O-],.,19
185,CCCC[N+](CCCC)(CCCC)CCCC.[Cl-],C[C@@H](O)[C@H]([NH3+])C(=O)[O-],0.888888889,0.111111111,295.3,CCCC[N+](CCCC)(CCCC)CCCC.[Cl-].C[C@@H](O)[C@H]([NH3+])C(=O)[O-],.,20
186,CCCC[N+](CCCC)(CCCC)CCCC.[Cl-],C[C@@H](O)[C@H]([NH3+])C(=O)[O-],0.9,0.1,293.36,CCCC[N+](CCCC)(CCCC)CCCC.[Cl-].C[C@@H](O)[C@H]([NH3+])C(=O)[O-],.,20
187,CCCC[N+](CCCC)(CCCC)CCCC.[Cl-],C[C@@H](O)[C@H]([NH3+])C(=O)[O-],0.909090909,0.090909091,303.11,CCCC[N+](CCCC)(CCCC)CCCC.[Cl-].C[C@@H](O)[C@H]([NH3+])C(=O)[O-],.,20
188,CCCC[N+](CCCC)(CCCC)CCCC.[Cl-],NC(N)=O,0.8,0.2,300.29,CCCC[N+](CCCC)(CCCC)CCCC.[Cl-].NC(N)=O,.,21
189,CCCCC[N+](CCCCC)(CCCCC)CCCCC.[Br-],OC[C@@H](O)[C@@H](O)CO,0.09,0.91,393.2,CCCCC[N+](CCCCC)(CCCCC)CCCCC.[Br-].OC[C@@H](O)[C@@H](O)CO,.,22
190,CCCCC[N+](CCCCC)(CCCCC)CCCCC.[Br-],OC[C@@H](O)[C@@H](O)CO,0.22,0.78,380,CCCCC[N+](CCCCC)(CCCCC)CCCCC.[Br-].OC[C@@H](O)[C@@H](O)CO,.,22
191,CCCCC[N+](CCCCC)(CCCCC)CCCCC.[Br-],OC[C@@H](O)[C@@H](O)CO,0.29,0.71,379.2,CCCCC[N+](CCCCC)(CCCCC)CCCCC.[Br-].OC[C@@H](O)[C@@H](O)CO,.,22
192,CCCCC[N+](CCCCC)(CCCCC)CCCCC.[Br-],OC[C@@H](O)[C@@H](O)CO,0.4,0.6,368.9,CCCCC[N+](CCCCC)(CCCCC)CCCCC.[Br-].OC[C@@H](O)[C@@H](O)CO,.,22
193,CCCCC[N+](CCCCC)(CCCCC)CCCCC.[Br-],OC[C@@H](O)[C@@H](O)CO,0.5,0.5,356,CCCCC[N+](CCCCC)(CCCCC)CCCCC.[Br-].OC[C@@H](O)[C@@H](O)CO,.,22
194,CCCCC[N+](CCCCC)(CCCCC)CCCCC.[Br-],OC[C@@H](O)[C@@H](O)CO,0.59,0.41,344.7,CCCCC[N+](CCCCC)(CCCCC)CCCCC.[Br-].OC[C@@H](O)[C@@H](O)CO,.,22
195,CCCCC[N+](CCCCC)(CCCCC)CCCCC.[Br-],OC[C@@H](O)[C@@H](O)CO,0.74,0.26,358.4,CCCCC[N+](CCCCC)(CCCCC)CCCCC.[Br-].OC[C@@H](O)[C@@H](O)CO,.,22
196,CCCCC[N+](CCCCC)(CCCCC)CCCCC.[Br-],OC[C@@H](O)[C@@H](O)CO,0.79,0.21,363.1,CCCCC[N+](CCCCC)(CCCCC)CCCCC.[Br-].OC[C@@H](O)[C@@H](O)CO,.,22
197,CCCCC[N+](CCCCC)(CCCCC)CCCCC.[Br-],OC[C@@H](O)[C@@H](O)CO,0.9,0.1,370.4,CCCCC[N+](CCCCC)(CCCCC)CCCCC.[Br-].OC[C@@H](O)[C@@H](O)CO,.,22
198,CN(C)C(N)=O,C[N+](C)(C)CCO.[Cl-],0.62,0.38,392.15,CN(C)C(N)=O.C[N+](C)(C)CCO.[Cl-],.,23
199,CNC(=O)NC,CC[N+](CC)(CC)CC.[Br-],0.666666667,0.333333333,296.15,CNC(=O)NC.CC[N+](CC)(CC)CC.[Br-],.,24
200,CNC(=O)NC,C[N+](C)(C)CCO.[Cl-],0.61,0.39,329.15,CNC(=O)NC.C[N+](C)(C)CCO.[Cl-],.,25
201,CC12CCC(CC1)C(C)(C)O2,CC(C)Cc1ccc(C(C)C(=O)O)cc1,0.6,0.4,260.15,CC12CCC(CC1)C(C)(C)O2.CC(C)Cc1ccc(C(C)C(=O)O)cc1,.,26
202,CNC(N)=O,C[N+](C)(C)CCO.[Cl-],0.666666667,0.333333333,302.15,CNC(N)=O.C[N+](C)(C)CCO.[Cl-],.,27
203,NC(=O)C(F)(F)F,C[N+](C)(C)CCO.[Cl-],0.6,0.4,294,NC(=O)C(F)(F)F.C[N+](C)(C)CCO.[Cl-],.,28
204,NC(=O)C(F)(F)F,C[N+](C)(C)CCO.[Cl-],0.64,0.36,270,NC(=O)C(F)(F)F.C[N+](C)(C)CCO.[Cl-],.,28
205,NC(=O)C(F)(F)F,C[N+](C)(C)CCO.[Cl-],0.67,0.33,243,NC(=O)C(F)(F)F.C[N+](C)(C)CCO.[Cl-],.,28
206,NC(=O)C(F)(F)F,C[N+](C)(C)CCO.[Cl-],0.71,0.29,229,NC(=O)C(F)(F)F.C[N+](C)(C)CCO.[Cl-],.,28
207,NC(=O)C(F)(F)F,CC[NH3+].[Cl-],0.33,0.67,300,NC(=O)C(F)(F)F.CC[NH3+].[Cl-],.,29
208,NC(=O)C(F)(F)F,CC[NH3+].[Cl-],0.5,0.5,298.7,NC(=O)C(F)(F)F.CC[NH3+].[Cl-],.,29
209,NC(=O)C(F)(F)F,CC[NH3+].[Cl-],0.6,0.4,294,NC(=O)C(F)(F)F.CC[NH3+].[Cl-],.,29
210,NC(=O)C(F)(F)F,CC[NH3+].[Cl-],0.67,0.33,302.5,NC(=O)C(F)(F)F.CC[NH3+].[Cl-],.,29
211,NC(=O)C(F)(F)F,CC[NH3+].[Cl-],0.75,0.25,308,NC(=O)C(F)(F)F.CC[NH3+].[Cl-],.,29
212,Cc1cccc(O)c1C,C[N+](C)(C)CCO.[Cl-],0.6,0.4,330.5,Cc1cccc(O)c1C.C[N+](C)(C)CCO.[Cl-],.,30
213,Cc1cccc(O)c1C,C[N+](C)(C)CCO.[Cl-],0.668,0.332,323.6,Cc1cccc(O)c1C.C[N+](C)(C)CCO.[Cl-],.,30
214,Cc1cccc(O)c1C,C[N+](C)(C)CCO.[Cl-],0.75,0.25,290.8,Cc1cccc(O)c1C.C[N+](C)(C)CCO.[Cl-],.,30
215,Cc1cccc(O)c1C,C[N+](C)(C)CCO.[Cl-],0.8,0.2,316.3,Cc1cccc(O)c1C.C[N+](C)(C)CCO.[Cl-],.,30
216,Cc1cccc(O)c1C,C[N+](C)(C)CCO.[Cl-],0.833,0.167,325,Cc1cccc(O)c1C.C[N+](C)(C)CCO.[Cl-],.,30
217,Cc1cccc(O)c1C,C[N+](C)(C)CCO.[Cl-],0.9,0.1,339.8,Cc1cccc(O)c1C.C[N+](C)(C)CCO.[Cl-],.,30
218,Cc1cc(C)c(O)c(C)c1,C[N+](C)(C)CCO.[Cl-],0.67,0.33,307.06,Cc1cc(C)c(O)c(C)c1.C[N+](C)(C)CCO.[Cl-],.,31
219,Cc1ccc(O)cc1C,C[N+](C)(C)CCO.[Cl-],0.67,0.33,273.16,Cc1ccc(O)cc1C.C[N+](C)(C)CCO.[Cl-],.,32
220,O=C(O)c1ccc(O)cc1,C[N+](C)(C)CCO.[Cl-],0.33,0.67,360.15,O=C(O)c1ccc(O)cc1.C[N+](C)(C)CCO.[Cl-],.,33
221,O=C(O)CCCCc1ccccc1,C[N+](C)(C)CCO.[Cl-],0.6,0.4,293.15,O=C(O)CCCCc1ccccc1.C[N+](C)(C)CCO.[Cl-],.,34
222,CC(N)=O,C[N+](C)(C)CCO.[Cl-],0.67,0.33,324.16,CC(N)=O.C[N+](C)(C)CCO.[Cl-],.,35
223,CC(N)=O,CC[NH3+].[Cl-],0.25,0.75,335.15,CC(N)=O.CC[NH3+].[Cl-],.,36
224,CC(N)=O,CC[NH3+].[Cl-],0.333333333,0.666666667,330.15,CC(N)=O.CC[NH3+].[Cl-],.,36
225,CC(N)=O,CC[NH3+].[Cl-],0.4,0.6,319.15,CC(N)=O.CC[NH3+].[Cl-],.,36
226,CC(N)=O,CC[NH3+].[Cl-],0.5,0.5,306.15,CC(N)=O.CC[NH3+].[Cl-],.,36
227,CC(N)=O,CC[NH3+].[Cl-],0.6,0.4,293.15,CC(N)=O.CC[NH3+].[Cl-],.,36
228,CC(N)=O,CC[NH3+].[Cl-],0.666666667,0.333333333,310.15,CC(N)=O.CC[NH3+].[Cl-],.,36
229,CC(N)=O,CC[NH3+].[Cl-],0.75,0.25,318.15,CC(N)=O.CC[NH3+].[Cl-],.,36
230,CC(=O)O,CCCC[N+](CCCC)(CCCC)CCCC.[Br-],0.5,0.5,254.7,CC(=O)O.CCCC[N+](CCCC)(CCCC)CCCC.[Br-],.,37
231,CC(=O)Oc1ccccc1C(=O)O,C[N+](C)(C)CCO.[Cl-],0.107,0.893,555.58,CC(=O)Oc1ccccc1C(=O)O.C[N+](C)(C)CCO.[Cl-],.,38
232,CC(=O)Oc1ccccc1C(=O)O,C[N+](C)(C)CCO.[Cl-],0.2,0.8,527.48,CC(=O)Oc1ccccc1C(=O)O.C[N+](C)(C)CCO.[Cl-],.,38
233,CC(=O)Oc1ccccc1C(=O)O,C[N+](C)(C)CCO.[Cl-],0.304,0.696,495.55,CC(=O)Oc1ccccc1C(=O)O.C[N+](C)(C)CCO.[Cl-],.,38
234,CC(=O)Oc1ccccc1C(=O)O,C[N+](C)(C)CCO.[Cl-],0.405,0.595,450.78,CC(=O)Oc1ccccc1C(=O)O.C[N+](C)(C)CCO.[Cl-],.,38
235,CC(=O)Oc1ccccc1C(=O)O,C[N+](C)(C)CCO.[Cl-],0.501,0.499,418.25,CC(=O)Oc1ccccc1C(=O)O.C[N+](C)(C)CCO.[Cl-],.,38
236,CC(=O)Oc1ccccc1C(=O)O,C[N+](C)(C)CCO.[Cl-],0.586,0.414,382.48,CC(=O)Oc1ccccc1C(=O)O.C[N+](C)(C)CCO.[Cl-],.,38
237,CC(=O)Oc1ccccc1C(=O)O,C[N+](C)(C)CCO.[Cl-],0.714,0.286,340.65,CC(=O)Oc1ccccc1C(=O)O.C[N+](C)(C)CCO.[Cl-],.,38
238,CC(=O)Oc1ccccc1C(=O)O,C[N+](C)(C)CCO.[Cl-],0.794,0.206,354.85,CC(=O)Oc1ccccc1C(=O)O.C[N+](C)(C)CCO.[Cl-],.,38
239,CC(=O)Oc1ccccc1C(=O)O,C[N+](C)(C)CCO.[Cl-],0.899,0.101,381.52,CC(=O)Oc1ccccc1C(=O)O.C[N+](C)(C)CCO.[Cl-],.,38
240,CCN(CC)CCOC(=O)C(c1ccccc1)c1ccccc1,CC(=O)Oc1ccccc1C(=O)O,0.33,0.67,250.15,CCN(CC)CCOC(=O)C(c1ccccc1)c1ccccc1.CC(=O)Oc1ccccc1C(=O)O,.,39
241,CCN(CC)CCOC(=O)C(c1ccccc1)c1ccccc1,NC(N)=O,0.33,0.67,228.15,CCN(CC)CCOC(=O)C(c1ccccc1)c1ccccc1.NC(N)=O,.,40
242,O=C(O)CCCCC(=O)O,CC[N+](CC)(CC)CC.[Br-],0.51,0.49,347.86,O=C(O)CCCCC(=O)O.CC[N+](CC)(CC)CC.[Br-],.,41
243,O=C(O)CCCCC(=O)O,CCC[N+](CCC)(CCC)CCC.[Br-],0.48,0.52,332,O=C(O)CCCCC(=O)O.CCC[N+](CCC)(CCC)CCC.[Br-],.,42
244,O=C(O)CCCCC(=O)O,C[N+](C)(C)CCO.[Cl-],0.5,0.5,358.15,O=C(O)CCCCC(=O)O.C[N+](C)(C)CCO.[Cl-],.,43
245,O[C@@H]1[C@@H](O)[C@@H](O)OC[C@@H]1O,C[N+](C)(C)CCO.[Cl-],0.1,0.9,539.75,O[C@@H]1[C@@H](O)[C@@H](O)OC[C@@H]1O.C[N+](C)(C)CCO.[Cl-],.,44
246,O[C@@H]1[C@@H](O)[C@@H](O)OC[C@@H]1O,C[N+](C)(C)CCO.[Cl-],0.199,0.801,492.65,O[C@@H]1[C@@H](O)[C@@H](O)OC[C@@H]1O.C[N+](C)(C)CCO.[Cl-],.,44
247,O[C@@H]1[C@@H](O)[C@@H](O)OC[C@@H]1O,C[N+](C)(C)CCO.[Cl-],0.301,0.699,428.72,O[C@@H]1[C@@H](O)[C@@H](O)OC[C@@H]1O.C[N+](C)(C)CCO.[Cl-],.,44
248,O[C@@H]1[C@@H](O)[C@@H](O)OC[C@@H]1O,C[N+](C)(C)CCO.[Cl-],0.402,0.598,367.68,O[C@@H]1[C@@H](O)[C@@H](O)OC[C@@H]1O.C[N+](C)(C)CCO.[Cl-],.,44
249,O[C@@H]1[C@@H](O)[C@@H](O)OC[C@@H]1O,C[N+](C)(C)CCO.[Cl-],0.497,0.503,322.22,O[C@@H]1[C@@H](O)[C@@H](O)OC[C@@H]1O.C[N+](C)(C)CCO.[Cl-],.,44
250,O[C@@H]1[C@@H](O)[C@@H](O)OC[C@@H]1O,C[N+](C)(C)CCO.[Cl-],0.606,0.394,341.52,O[C@@H]1[C@@H](O)[C@@H](O)OC[C@@H]1O.C[N+](C)(C)CCO.[Cl-],.,44
251,O[C@@H]1[C@@H](O)[C@@H](O)OC[C@@H]1O,C[N+](C)(C)CCO.[Cl-],0.7,0.3,359.72,O[C@@H]1[C@@H](O)[C@@H](O)OC[C@@H]1O.C[N+](C)(C)CCO.[Cl-],.,44
252,O[C@@H]1[C@@H](O)[C@@H](O)OC[C@@H]1O,C[N+](C)(C)CCO.[Cl-],0.799,0.201,381.58,O[C@@H]1[C@@H](O)[C@@H](O)OC[C@@H]1O.C[N+](C)(C)CCO.[Cl-],.,44
253,O[C@@H]1[C@@H](O)[C@@H](O)OC[C@@H]1O,C[N+](C)(C)CCO.[Cl-],0.9,0.1,402.78,O[C@@H]1[C@@H](O)[C@@H](O)OC[C@@H]1O.C[N+](C)(C)CCO.[Cl-],.,44
254,NC(=O)c1ccccc1,C[N+](C)(C)CCO.[Cl-],0.58,0.42,362.15,NC(=O)c1ccccc1.C[N+](C)(C)CCO.[Cl-],.,45
255,O=C(O)c1ccccc1,C[N+](C)(C)CC(=O)[O-],0.5,0.5,337.35,O=C(O)c1ccccc1.C[N+](C)(C)CC(=O)[O-],.,46
256,O=C(O)c1ccccc1,C[N+](C)(C)CC(=O)[O-],0.6,0.4,326.15,O=C(O)c1ccccc1.C[N+](C)(C)CC(=O)[O-],.,46
257,O=C(O)c1ccccc1,C[N+](C)(C)CC(=O)[O-],0.667,0.333,347.98,O=C(O)c1ccccc1.C[N+](C)(C)CC(=O)[O-],.,46
258,O=C(O)c1ccccc1,C[N+](C)(C)CC(=O)[O-],0.7,0.3,353.8,O=C(O)c1ccccc1.C[N+](C)(C)CC(=O)[O-],.,46
259,O=C(O)c1ccccc1,C[N+](C)(C)CCO.[Cl-],0.72,0.28,351.15,O=C(O)c1ccccc1.C[N+](C)(C)CCO.[Cl-],.,47
260,C[N+](C)(CCO)Cc1ccccc1.[Cl-],C[N+](C)(C)CCO.[Cl-],0.094,0.906,535.4,C[N+](C)(CCO)Cc1ccccc1.[Cl-].C[N+](C)(C)CCO.[Cl-],.,48
261,C[N+](C)(CCO)Cc1ccccc1.[Cl-],C[N+](C)(C)CCO.[Cl-],0.101,0.899,535.7,C[N+](C)(CCO)Cc1ccccc1.[Cl-].C[N+](C)(C)CCO.[Cl-],.,48
262,C[N+](C)(CCO)Cc1ccccc1.[Cl-],C[N+](C)(C)CCO.[Cl-],0.2,0.8,479.5,C[N+](C)(CCO)Cc1ccccc1.[Cl-].C[N+](C)(C)CCO.[Cl-],.,48
263,C[N+](C)(CCO)Cc1ccccc1.[Cl-],C[N+](C)(C)CCO.[Cl-],0.202,0.798,482,C[N+](C)(CCO)Cc1ccccc1.[Cl-].C[N+](C)(C)CCO.[Cl-],.,48
264,C[N+](C)(CCO)Cc1ccccc1.[Cl-],C[N+](C)(C)CCO.[Cl-],0.323,0.677,432.1,C[N+](C)(CCO)Cc1ccccc1.[Cl-].C[N+](C)(C)CCO.[Cl-],.,48
265,C[N+](C)(CCO)Cc1ccccc1.[Cl-],C[N+](C)(C)CCO.[Cl-],0.328,0.672,431.6,C[N+](C)(CCO)Cc1ccccc1.[Cl-].C[N+](C)(C)CCO.[Cl-],.,48
266,C[N+](C)(CCO)Cc1ccccc1.[Cl-],C[N+](C)(C)CCO.[Cl-],0.399,0.601,397.5,C[N+](C)(CCO)Cc1ccccc1.[Cl-].C[N+](C)(C)CCO.[Cl-],.,48
267,C[N+](C)(CCO)Cc1ccccc1.[Cl-],C[N+](C)(C)CCO.[Cl-],0.401,0.599,393.5,C[N+](C)(CCO)Cc1ccccc1.[Cl-].C[N+](C)(C)CCO.[Cl-],.,48
268,C[N+](C)(CCO)Cc1ccccc1.[Cl-],C[N+](C)(C)CCO.[Cl-],0.5,0.5,341.3,C[N+](C)(CCO)Cc1ccccc1.[Cl-].C[N+](C)(C)CCO.[Cl-],.,48
269,C[N+](C)(CCO)Cc1ccccc1.[Cl-],C[N+](C)(C)CCO.[Cl-],0.501,0.499,341.7,C[N+](C)(CCO)Cc1ccccc1.[Cl-].C[N+](C)(C)CCO.[Cl-],.,48
270,C[N+](C)(CCO)Cc1ccccc1.[Cl-],C[N+](C)(C)CCO.[Cl-],0.601,0.399,305.7,C[N+](C)(CCO)Cc1ccccc1.[Cl-].C[N+](C)(C)CCO.[Cl-],.,48
271,C[N+](C)(CCO)Cc1ccccc1.[Cl-],C[N+](C)(C)CCO.[Cl-],0.644,0.356,307.7,C[N+](C)(CCO)Cc1ccccc1.[Cl-].C[N+](C)(C)CCO.[Cl-],.,48
272,C[N+](C)(CCO)Cc1ccccc1.[Cl-],C[N+](C)(C)CCO.[Cl-],0.681,0.319,316,C[N+](C)(CCO)Cc1ccccc1.[Cl-].C[N+](C)(C)CCO.[Cl-],.,48
273,C[N+](C)(CCO)Cc1ccccc1.[Cl-],C[N+](C)(C)CCO.[Cl-],0.697,0.303,317.6,C[N+](C)(CCO)Cc1ccccc1.[Cl-].C[N+](C)(C)CCO.[Cl-],.,48
274,C[N+](C)(CCO)Cc1ccccc1.[Cl-],C[N+](C)(C)CCO.[Cl-],0.778,0.222,330.5,C[N+](C)(CCO)Cc1ccccc1.[Cl-].C[N+](C)(C)CCO.[Cl-],.,48
275,C[N+](C)(CCO)Cc1ccccc1.[Cl-],C[N+](C)(C)CCO.[Cl-],0.803,0.197,331.5,C[N+](C)(CCO)Cc1ccccc1.[Cl-].C[N+](C)(C)CCO.[Cl-],.,48
276,C[N+](C)(CCO)Cc1ccccc1.[Cl-],C[N+](C)(C)CCO.[Cl-],0.886,0.114,338.8,C[N+](C)(CCO)Cc1ccccc1.[Cl-].C[N+](C)(C)CCO.[Cl-],.,48
277,C[N+](C)(CCO)Cc1ccccc1.[Cl-],C[N+](C)(C)CCO.[Cl-],0.899,0.101,345.8,C[N+](C)(CCO)Cc1ccccc1.[Cl-].C[N+](C)(C)CCO.[Cl-],.,48
278,O=C(O)/C=C/c1ccc(O)c(O)c1,C[N+](C)(C)CCO.[Cl-],0.33,0.67,340.15,O=C(O)/C=C/c1ccc(O)c(O)c1.C[N+](C)(C)CCO.[Cl-],.,49
279,CCCCCCCCCC(=O)O,C[N+](C)(C)C.[Cl-],0.1,0.9,573.35,CCCCCCCCCC(=O)O.C[N+](C)(C)C.[Cl-],.,50
280,CCCCCCCCCC(=O)O,C[N+](C)(C)C.[Cl-],0.189,0.811,544.65,CCCCCCCCCC(=O)O.C[N+](C)(C)C.[Cl-],.,50
281,CCCCCCCCCC(=O)O,C[N+](C)(C)C.[Cl-],0.308,0.692,497.45,CCCCCCCCCC(=O)O.C[N+](C)(C)C.[Cl-],.,50
282,CCCCCCCCCC(=O)O,C[N+](C)(C)C.[Cl-],0.399,0.601,463.25,CCCCCCCCCC(=O)O.C[N+](C)(C)C.[Cl-],.,50
283,CCCCCCCCCC(=O)O,C[N+](C)(C)C.[Cl-],0.501,0.499,423.75,CCCCCCCCCC(=O)O.C[N+](C)(C)C.[Cl-],.,50
284,CCCCCCCCCC(=O)O,C[N+](C)(C)C.[Cl-],0.598,0.402,390.85,CCCCCCCCCC(=O)O.C[N+](C)(C)C.[Cl-],.,50
285,CCCCCCCCCC(=O)O,C[N+](C)(C)C.[Cl-],0.69,0.31,347.75,CCCCCCCCCC(=O)O.C[N+](C)(C)C.[Cl-],.,50
286,CCCCCCCCCC(=O)O,C[N+](C)(C)C.[Cl-],0.794,0.206,303.75,CCCCCCCCCC(=O)O.C[N+](C)(C)C.[Cl-],.,50
287,CCCCCCCCCC(=O)O,C[N+](C)(C)C.[Cl-],0.802,0.198,303.83,CCCCCCCCCC(=O)O.C[N+](C)(C)C.[Cl-],.,50
288,CCCCCCCCCC(=O)O,C[N+](C)(C)C.[Cl-],0.891,0.109,304.94,CCCCCCCCCC(=O)O.C[N+](C)(C)C.[Cl-],.,50
289,CCCCCCCCCC(=O)O,C[N+](C)(C)C.[Cl-],0.901,0.099,304.55,CCCCCCCCCC(=O)O.C[N+](C)(C)C.[Cl-],.,50
290,CCCCCCCCCC(=O)O,CC[N+](CC)(CC)CC.[Cl-],0.098,0.902,495.25,CCCCCCCCCC(=O)O.CC[N+](CC)(CC)CC.[Cl-],.,51
291,CCCCCCCCCC(=O)O,CC[N+](CC)(CC)CC.[Cl-],0.192,0.808,465.25,CCCCCCCCCC(=O)O.CC[N+](CC)(CC)CC.[Cl-],.,51
292,CCCCCCCCCC(=O)O,CC[N+](CC)(CC)CC.[Cl-],0.283,0.717,435.85,CCCCCCCCCC(=O)O.CC[N+](CC)(CC)CC.[Cl-],.,51
293,CCCCCCCCCC(=O)O,CC[N+](CC)(CC)CC.[Cl-],0.301,0.699,431,CCCCCCCCCC(=O)O.CC[N+](CC)(CC)CC.[Cl-],.,51
294,CCCCCCCCCC(=O)O,CC[N+](CC)(CC)CC.[Cl-],0.35,0.65,403.28,CCCCCCCCCC(=O)O.CC[N+](CC)(CC)CC.[Cl-],.,51
295,CCCCCCCCCC(=O)O,CC[N+](CC)(CC)CC.[Cl-],0.41,0.59,373.45,CCCCCCCCCC(=O)O.CC[N+](CC)(CC)CC.[Cl-],.,51
296,CCCCCCCCCC(=O)O,CC[N+](CC)(CC)CC.[Cl-],0.492,0.508,344.22,CCCCCCCCCC(=O)O.CC[N+](CC)(CC)CC.[Cl-],.,51
297,CCCCCCCCCC(=O)O,CC[N+](CC)(CC)CC.[Cl-],0.5,0.5,346.25,CCCCCCCCCC(=O)O.CC[N+](CC)(CC)CC.[Cl-],.,51
298,CCCCCCCCCC(=O)O,CC[N+](CC)(CC)CC.[Cl-],0.599,0.401,312.28,CCCCCCCCCC(=O)O.CC[N+](CC)(CC)CC.[Cl-],.,51
299,CCCCCCCCCC(=O)O,CC[N+](CC)(CC)CC.[Cl-],0.697,0.303,301.66,CCCCCCCCCC(=O)O.CC[N+](CC)(CC)CC.[Cl-],.,51
300,CCCCCCCCCC(=O)O,CC[N+](CC)(CC)CC.[Cl-],0.804,0.196,304.18,CCCCCCCCCC(=O)O.CC[N+](CC)(CC)CC.[Cl-],.,51
301,CCCCCCCCCC(=O)O,CC[N+](CC)(CC)CC.[Cl-],0.903,0.097,305.05,CCCCCCCCCC(=O)O.CC[N+](CC)(CC)CC.[Cl-],.,51
302,CCCCCCCCCC(=O)O,CCC[N+](CCC)(CCC)CCC.[Cl-],0.1,0.9,483.45,CCCCCCCCCC(=O)O.CCC[N+](CCC)(CCC)CCC.[Cl-],.,52
303,CCCCCCCCCC(=O)O,CCC[N+](CCC)(CCC)CCC.[Cl-],0.201,0.799,444.45,CCCCCCCCCC(=O)O.CCC[N+](CCC)(CCC)CCC.[Cl-],.,52
304,CCCCCCCCCC(=O)O,CCC[N+](CCC)(CCC)CCC.[Cl-],0.3,0.7,404.05,CCCCCCCCCC(=O)O.CCC[N+](CCC)(CCC)CCC.[Cl-],.,52
305,CCCCCCCCCC(=O)O,CCC[N+](CCC)(CCC)CCC.[Cl-],0.4,0.6,375.55,CCCCCCCCCC(=O)O.CCC[N+](CCC)(CCC)CCC.[Cl-],.,52
306,CCCCCCCCCC(=O)O,CCC[N+](CCC)(CCC)CCC.[Cl-],0.5,0.5,346.25,CCCCCCCCCC(=O)O.CCC[N+](CCC)(CCC)CCC.[Cl-],.,52
307,CCCCCCCCCC(=O)O,CCC[N+](CCC)(CCC)CCC.[Cl-],0.599,0.401,316.91,CCCCCCCCCC(=O)O.CCC[N+](CCC)(CCC)CCC.[Cl-],.,52
308,CCCCCCCCCC(=O)O,CCC[N+](CCC)(CCC)CCC.[Cl-],0.6,0.4,315.55,CCCCCCCCCC(=O)O.CCC[N+](CCC)(CCC)CCC.[Cl-],.,52
309,CCCCCCCCCC(=O)O,CCC[N+](CCC)(CCC)CCC.[Cl-],0.704,0.296,300.3,CCCCCCCCCC(=O)O.CCC[N+](CCC)(CCC)CCC.[Cl-],.,52
310,CCCCCCCCCC(=O)O,CCC[N+](CCC)(CCC)CCC.[Cl-],0.798,0.202,295.57,CCCCCCCCCC(=O)O.CCC[N+](CCC)(CCC)CCC.[Cl-],.,52
311,CCCCCCCCCC(=O)O,CCC[N+](CCC)(CCC)CCC.[Cl-],0.9,0.1,304.36,CCCCCCCCCC(=O)O.CCC[N+](CCC)(CCC)CCC.[Cl-],.,52
312,CCCCCCCCCC(=O)O,CCCC[N+](CCCC)(CCCC)CCCC.[Cl-],0.666666667,0.333333333,261.2,CCCCCCCCCC(=O)O.CCCC[N+](CCCC)(CCCC)CCCC.[Cl-],.,53
313,CCCCCCCCCC(=O)O,C[N+](C)(C)CCO.[Cl-],0.062,0.938,543.95,CCCCCCCCCC(=O)O.C[N+](C)(C)CCO.[Cl-],.,54
314,CCCCCCCCCC(=O)O,C[N+](C)(C)CCO.[Cl-],0.104,0.896,520.95,CCCCCCCCCC(=O)O.C[N+](C)(C)CCO.[Cl-],.,54
315,CCCCCCCCCC(=O)O,C[N+](C)(C)CCO.[Cl-],0.15,0.85,499.8,CCCCCCCCCC(=O)O.C[N+](C)(C)CCO.[Cl-],.,54
316,CCCCCCCCCC(=O)O,C[N+](C)(C)CCO.[Cl-],0.214,0.786,473.55,CCCCCCCCCC(=O)O.C[N+](C)(C)CCO.[Cl-],.,54
317,CCCCCCCCCC(=O)O,C[N+](C)(C)CCO.[Cl-],0.239,0.761,453.7,CCCCCCCCCC(=O)O.C[N+](C)(C)CCO.[Cl-],.,54
318,CCCCCCCCCC(=O)O,C[N+](C)(C)CCO.[Cl-],0.325,0.675,427.85,CCCCCCCCCC(=O)O.C[N+](C)(C)CCO.[Cl-],.,54
319,CCCCCCCCCC(=O)O,C[N+](C)(C)CCO.[Cl-],0.358,0.642,413.7,CCCCCCCCCC(=O)O.C[N+](C)(C)CCO.[Cl-],.,54
320,CCCCCCCCCC(=O)O,C[N+](C)(C)CCO.[Cl-],0.408,0.592,395.55,CCCCCCCCCC(=O)O.C[N+](C)(C)CCO.[Cl-],.,54
321,CCCCCCCCCC(=O)O,C[N+](C)(C)CCO.[Cl-],0.46,0.54,373.6,CCCCCCCCCC(=O)O.C[N+](C)(C)CCO.[Cl-],.,54
322,CCCCCCCCCC(=O)O,C[N+](C)(C)CCO.[Cl-],0.515,0.485,343.3,CCCCCCCCCC(=O)O.C[N+](C)(C)CCO.[Cl-],.,54
323,CCCCCCCCCC(=O)O,C[N+](C)(C)CCO.[Cl-],0.544,0.456,328.75,CCCCCCCCCC(=O)O.C[N+](C)(C)CCO.[Cl-],.,54
324,CCCCCCCCCC(=O)O,C[N+](C)(C)CCO.[Cl-],0.601,0.399,304.7,CCCCCCCCCC(=O)O.C[N+](C)(C)CCO.[Cl-],.,54
325,CCCCCCCCCC(=O)O,C[N+](C)(C)CCO.[Cl-],0.658,0.342,305.45,CCCCCCCCCC(=O)O.C[N+](C)(C)CCO.[Cl-],.,54
326,CCCCCCCCCC(=O)O,C[N+](C)(C)CCO.[Cl-],0.704,0.296,304.1,CCCCCCCCCC(=O)O.C[N+](C)(C)CCO.[Cl-],.,54
327,CCCCCCCCCC(=O)O,C[N+](C)(C)CCO.[Cl-],0.788,0.212,304.45,CCCCCCCCCC(=O)O.C[N+](C)(C)CCO.[Cl-],.,54
328,CCCCCCCCCC(=O)O,C[N+](C)(C)CCO.[Cl-],0.899,0.101,304.6,CCCCCCCCCC(=O)O.C[N+](C)(C)CCO.[Cl-],.,54
329,CCCCCCCCCC(=O)O,CCCCCCCCCCCC(=O)O,0.101,0.899,314.86,CCCCCCCCCC(=O)O.CCCCCCCCCCCC(=O)O,.,55
330,CCCCCCCCCC(=O)O,CCCCCCCCCCCC(=O)O,0.1993,0.8007,311.94,CCCCCCCCCC(=O)O.CCCCCCCCCCCC(=O)O,.,55
331,CCCCCCCCCC(=O)O,CCCCCCCCCCCC(=O)O,0.2999,0.7001,308.8,CCCCCCCCCC(=O)O.CCCCCCCCCCCC(=O)O,.,55
332,CCCCCCCCCC(=O)O,CCCCCCCCCCCC(=O)O,0.4001,0.5999,304.61,CCCCCCCCCC(=O)O.CCCCCCCCCCCC(=O)O,.,55
333,CCCCCCCCCC(=O)O,CCCCCCCCCCCC(=O)O,0.4457,0.5543,302.8,CCCCCCCCCC(=O)O.CCCCCCCCCCCC(=O)O,.,55
334,CCCCCCCCCC(=O)O,CCCCCCCCCCCC(=O)O,0.5002,0.4998,299.06,CCCCCCCCCC(=O)O.CCCCCCCCCCCC(=O)O,.,55
335,CCCCCCCCCC(=O)O,CCCCCCCCCCCC(=O)O,0.553,0.447,296.77,CCCCCCCCCC(=O)O.CCCCCCCCCCCC(=O)O,.,55
336,CCCCCCCCCC(=O)O,CCCCCCCCCCCC(=O)O,0.5989,0.4011,296.31,CCCCCCCCCC(=O)O.CCCCCCCCCCCC(=O)O,.,55
337,CCCCCCCCCC(=O)O,CCCCCCCCCCCC(=O)O,0.6529,0.3471,295.33,CCCCCCCCCC(=O)O.CCCCCCCCCCCC(=O)O,.,55
338,CCCCCCCCCC(=O)O,CCCCCCCCCCCC(=O)O,0.7001,0.2999,294.75,CCCCCCCCCC(=O)O.CCCCCCCCCCCC(=O)O,.,55
339,CCCCCCCCCC(=O)O,CCCCCCCCCCCC(=O)O,0.7516,0.2484,294.35,CCCCCCCCCC(=O)O.CCCCCCCCCCCC(=O)O,.,55
340,CCCCCCCCCC(=O)O,CCCCCCCCCCCC(=O)O,0.7998,0.2002,298.15,CCCCCCCCCC(=O)O.CCCCCCCCCCCC(=O)O,.,55
341,CCCCCCCCCC(=O)O,CCCCCCCCCCCC(=O)O,0.9,0.1,301.94,CCCCCCCCCC(=O)O.CCCCCCCCCCCC(=O)O,.,55
342,CCCCCCCCCC(=O)O,CCN(CC)CC(=O)Nc1c(C)cccc1C,0.5,0.5,212.15,CCCCCCCCCC(=O)O.CCN(CC)CC(=O)Nc1c(C)cccc1C,.,56
343,CCCCCCCCCC(=O)O,CC(C)[C@@H]1CC[C@@H](C)C[C@H]1O,0.1,0.9,307,CCCCCCCCCC(=O)O.CC(C)[C@@H]1CC[C@@H](C)C[C@H]1O,.,57
344,CCCCCCCCCC(=O)O,CC(C)[C@@H]1CC[C@@H](C)C[C@H]1O,0.2,0.8,298,CCCCCCCCCC(=O)O.CC(C)[C@@H]1CC[C@@H](C)C[C@H]1O,.,57
345,CCCCCCCCCC(=O)O,CC(C)[C@@H]1CC[C@@H](C)C[C@H]1O,0.3,0.7,288,CCCCCCCCCC(=O)O.CC(C)[C@@H]1CC[C@@H](C)C[C@H]1O,.,57
346,CCCCCCCCCC(=O)O,CC(C)[C@@H]1CC[C@@H](C)C[C@H]1O,0.4,0.6,279,CCCCCCCCCC(=O)O.CC(C)[C@@H]1CC[C@@H](C)C[C@H]1O,.,57
347,CCCCCCCCCC(=O)O,CC(C)[C@@H]1CC[C@@H](C)C[C@H]1O,0.5,0.5,287,CCCCCCCCCC(=O)O.CC(C)[C@@H]1CC[C@@H](C)C[C@H]1O,.,57
348,CCCCCCCCCC(=O)O,CC(C)[C@@H]1CC[C@@H](C)C[C@H]1O,0.6,0.4,292,CCCCCCCCCC(=O)O.CC(C)[C@@H]1CC[C@@H](C)C[C@H]1O,.,57
349,CCCCCCCCCC(=O)O,CC(C)[C@@H]1CC[C@@H](C)C[C@H]1O,0.7,0.3,296,CCCCCCCCCC(=O)O.CC(C)[C@@H]1CC[C@@H](C)C[C@H]1O,.,57
350,CCCCCCCCCC(=O)O,CC(C)[C@@H]1CC[C@@H](C)C[C@H]1O,0.8,0.2,299,CCCCCCCCCC(=O)O.CC(C)[C@@H]1CC[C@@H](C)C[C@H]1O,.,57
